Repository: Piadista/EGT_data_analysis

# EGT_data_analysis

Repository to extract relevant parameters of transfer curves and pulsed stimulus in a candidate device for synaptic transistor.

File: dados_gerados/data_long_pulses.csv
Type,Chip,Disp,Electrolyte,IDSmed (100s - 600s) [A],Std IDSmed [A],IGSmed (100s - 600s) [A],Std IGSmed [A],IDSmed_pos (90s - 100s) [A],Std IDSmed_pos_b [A],IDSmed_pos (130s - 140s) [A],Std IDSmed_pos_d [A],IDSmed_pos (150s - 160s) [A],Std IDSmed_pos_a [A],IDSmed_pos (7150s - 7160s) [A],Std IDSmed_pos_f [A],IGSmed_pos (7150s - 7160s) [A],Std IGSmed_pos_f [A],delIDSmed_pos (f-b) [A],Std delIDSmed_pos [A],a trans pos [muA],Std a trans pos [muA],Tau trans pos [s],Std Tau trans pos [s],c trans pos [muA],Std c trans pos [muA],r2 trans pos,a long pos [muA],Std a long pos [muA],Tau long pos [s],Std Tau long pos [s],c long pos [muA],Std c long pos [muA],r2 long pos,Slope pos [muA/s],Std Slope pos [muA/s],r2 linear pos,IDSmed_neg (90s - 100s) [A],Std IDSmed_neg_b [A],IDSmed_neg (130s - 140s) [A],Std IDSmed_neg_d [A],IDSmed_neg (150s - 160s) [A],Std IDSmed_neg_a [A],IDSmed_neg (2990s - 3000s) [A],Std IDSmed_neg_f [A],IGSmed_neg (2990s - 3000s) [A],Std IGSmed_neg_f [A],delIDSmed_neg (f-b) [A],Std delIDSmed_neg [A],a trans neg [muA],Std a trans neg [muA],Tau trans neg [s],Std Tau trans neg [s],c trans neg [muA],Std c trans neg [muA],r2 trans neg,a long neg [muA],Std a long neg [muA],Tau long neg [s],Std Tau long neg [s],c long neg [muA],Std c long neg [muA],r2 long neg,Slope neg [muA/s],Std Slope neg [muA/s],r2 linear neg
Standard,1,2,MgCl2,1.2717712079999998e-05,4.50377968677747e-08,-2.167463562e-07,6.36329560180303e-08,1.2574792999999998e-05,3.102561748626522e-08,1.6255014999999997e-05,3.428222254796631e-08,2.0124321000000004e-05,1.64953029920029e-07,1.3373731999999998e-05,2.213157112371452e-08,-1.037121e-08,2.7144542116794007e-08,7.989390000000001e-07,3.811030544102317e-08,-2.2035848265077056,0.0162306282241617,3.654414966416196,0.0502261289223889,20.379539887799822,0.0050004504023278,0.9904971898343522,4.183794336382905,0.0027524266609092,375.1819484637715,0.7887352454709894,16.012992178889224,0.0029924353831822,0.99615386349448,-0.0003355939112181,2.648627563273947e-07,0.9816571929736866,1.3334157999999995e-05,2.6536870405326504e-08,2.966248400000001e-05,1.1265885370077096e-07,1.4502283e-05,2.0413694059665341e-07,1.4642242000000002e-05,2.5696099535009524e-08,-9.5724944e-08,2.4345497750447296e-08,1.3080840000000049e-06,3.693907175636944e-08,2.108250655124445,0.0181773370991681,5.237259248717564,0.1026704678415842,14.065659647151495,0.0089183470007615,0.9846307508116928,1.0122342043486283,0.0018104068902471,331.2752865939261,1.825164735451681,12.678459761172398,0.0017141474389133,0.9694106791058346,-0.0002015392365391,6.515919525733873e-07,0.8644753837647373
Standard,1,1,KCl,7.155066226000001e-06,3.4421936612005235e-08,-3.151774204e-07,4.9351723361668674e-08,7.034183700000001e-06,3.032072130931541e-08,1.0818121e-05,4.467423114372338e-08,9.7495315e-06,1.586416817696314e-07,7.1462407e-06,2.4522618882957525e-08,-2.1827246e-07,2.9478905923607976e-08,1.1205699999999921e-07,3.899621747805752e-08,-1.3582446150389174,0.0179169816098893,14.789831408434482,0.4816094986619259,10.478136474005415,0.0213123099821888,0.9897500020228458,1.8067290792640136,0.0025307561793901,455.5725775547501,1.9500264550748945,8.342123687096358,0.0030590061524843,0.9882521075486532,-0.0001401602539948,2.521146854923717e-07,0.9115274419515093,7.1908233e-06,2.503227851770359e-08,2.0204666e-05,8.044249620666697e-08,8.2044599e-06,8.866139637441202e-08,7.757782e-06,2.6188166963132232e-08,-1.50680478e-07,3.261480999069915e-08,5.669586999999995e-07,3.6227545551372586e-08,0.7980213556364608,0.006884009537225,8.776709502900168,0.2389458042325722,7.917191909918397,0.007160040512421,0.9835277182530812,0.6941794963409345,0.0020708296709545,503.37755549634176,4.310691277575682,7.16533094002442,0.0025280151219988,0.9611586344766172,-0.0001867709214292,6.447173745827102e-07,0.8483837009542974
Standard,1,3,MgCl2,1.14911003e-05,5.8216623647922686e-08,-3.23624566e-07,5.978993502525538e-08,1.1286261999999998e-05,2.484944069854101e-08,1.4469971e-05,3.9009018110423815e-08,1.8009898e-05,1.307560478003356e-07,1.1475927e-05,2.4615560714575065e-08,-7.6174684e-08,3.2587123837707514e-08,1.8966500000000185e-07,3.4977428898122825e-08,-1.836880311158624,0.014500132449338,3.0631248095125,0.0424425691137428,18.1518510445895,0.0037328100654716,0.9897307121351098,4.006242324848582,0.003189282381568,372.9700804447477,0.948198276190018,13.880255926207582,0.0034488582480456,0.9943371598247682,-0.0002675840349067,2.569265282724011e-07,0.9730882445587508,1.1353843999999998e-05,2.5425706072652568e-08,2.6472326e-05,1.4226729475025376e-07,1.2629274000000002e-05,1.8955025805119002e-07,1.2549643999999998e-05,2.2581834658983027e-08,-2.346040100000001e-07,4.27933521495082e-08,1.1957999999999996e-06,3.4005966915507186e-08,1.900082544049124,0.0159808587772939,5.665642266759533,0.1145965169571972,12.197200233644688,0.0088319760107971,0.9847309579426108,0.9699014834495864,0.0016695954478791,287.2493351203055,1.3945136429907008,10.93616726871259,0.0012848571618927,0.971501796443172,-0.000163337702503,7.418205939150496e-07,0.7637343606597415
Standard,2,2,MgCl2,7.310955474e-06,5.4151976582660173e-08,-3.928662140000001e-07,4.7934683959740693e-08,7.239579399999999e-06,2.6168544183558708e-08,9.5498563e-06,2.0014462985450186e-08,1.2411003000000004e-05,5.741418621549789e-08,7.330655500000002e-06,2.5963593328646765e-08,-1.38163427e-07,2.8458153133910527e-08,9.107610000000252e-08,3.68632728229903e-08,-1.1329624277392218,0.0171992680602617,2.2669447862447463,0.0565711036274996,12.423567041769005,0.0034414604684065,0.9655160886646798,3.0921287516681084,0.0027720320310702,323.27950303807114,0.8818071994622833,8.987454429653285,0.002540388388281,0.9920744791235302,-0.0001820815112102,2.664269223993488e-07,0.9396492606515808,7.325291e-06,2.5272138229818776e-08,1.8964648e-05,1.4046790242657289e-07,8.146404999999999e-06,1.017551175542776e-07,7.9914323e-06,2.84361749212428e-08,-2.16961e-07,3.937349495061701e-08,6.661412999999997e-07,3.804335703981165e-08,1.1464396988652692,0.0120885686496533,5.075551023864884,0.1191243080370809,7.918194673748653,0.0056637192411559,0.9775660706715854,0.7692478437660693,0.0019030518168736,422.0549771251248,3.2939339363693314,6.945287536955841,0.002241333371651,0.957318546949603,-0.000115782986242,7.070836167999025e-07,0.6412919124908846
Standard,2,1,KCl,9.060240906e-06,3.229385888282008e-08,-3.916145286e-07,4.5084487462845975e-08,9.0293875e-06,2.6755177253168973e-08,1.2956271000000002e-05,5.603099484060851e-08,1.4076229e-05,2.0620479733370493e-07,9.0651532e-06,2.421977732967396e-08,-2.2721306000000002e-07,3.58957332133731e-08,3.576569999999939e-08,3.60892937551773e-08,-1.6556924617168824,0.0063323802301117,8.576508794259977,0.1029100142270397,14.659248786641191,0.0064258172343845,0.9966510266043892,3.353377650668224,0.003027935902698,373.9297601994557,1.078566102364244,11.003137481624936,0.0032820812666177,0.9927492155309884,-0.0001978011495585,3.665752842777187e-07,0.9065941746064784,9.0687295e-06,2.4531764787431323e-08,2.4028297e-05,1.376470552140181e-07,1.0246161e-05,1.1148671696482937e-07,9.8830461e-06,2.5937893378591672e-08,-2.8073782000000004e-07,3.343412156458661e-08,8.143166000000001e-07,3.570128564218723e-08,1.0403626284523737,0.0098722086090453,9.456997354023958,0.2853354035432454,9.840532058804127,0.0109813924738834,0.9818692195402688,0.7882870034861741,0.0014619387895325,366.3966304469564,2.1644470037168424,8.9793279536956,0.0015544124855863,0.9694169655923112,-0.0001676095784828,6.64005653145946e-07,0.8094640957883875
Standard,2,3,KCl,7.865539278e-06,4.5276964669958054e-08,-2.2649537134000002e-07,4.2888102341861656e-08,7.774830399999999e-06,2.1963809439414355e-08,1.0941385000000002e-05,3.948447175917405e-08,1.1301515999999995e-05,2.334691460678617e-07,8.0888269e-06,2.0710218416486945e-08,-7.9393319e-08,3.359884040210016e-08,3.139965000000012e-07,3.0188111433965225e-08,-1.7692592851067095,0.0096896502136091,9.703682033697064,0.168675120285583,11.995383352523204,0.0109797694283961,0.9941361464960397,2.337324466594989,0.0029646334465109,507.3196013499195,1.83696197741014,9.419019096821325,0.0036187505517785,0.9929191846162242,-0.0001968204413784,2.349192508944429e-07,0.9590159436505218,8.0727347e-06,2.2584817258861466e-08,2.2148369000000008e-05,1.7252155520134565e-07,9.1807843e-06,1.0884909933838577e-07,8.7602135e-06,2.4614493569579523e-08,-2.3603424000000012e-08,3.980786188218269e-08,6.874787999999991e-07,3.340579686675709e-08,0.8642627828029945,0.0079979870543578,8.766584601343139,0.2559653426277248,8.86552662715354,0.008309087870869,0.9810700738556626,0.843758356020575,0.0015987233625359,395.0310636873471,2.3923490504352256,7.927433664986964,0.0018115214335453,0.971162441921283,-0.0001112878402469,6.389555504977486e-07,0.6691644983369976
Bicamada,1,2,KCl,8.54902443e-05,6.280202215141883e-08,-1.0250568336000001e-07,9.043028155586821e-08,8.5401543e-05,3.586114707726088e-08,8.7813492e-05,4.2832560257142695e-08,8.952307699999998e-05,3.40837724608298e-07,8.7563749e-05,3.178054323454552e-08,2.1171589e-07,3.0362810497897134e-08,2.162206000000001e-06,4.7916852964064264e-08,-3.0582128609492027,0.0139808447802645,11.644682983133912,0.1574578649289693,90.9325572737587,0.0169458854996162,0.9973257961117296,13264.211504209296,196343.69308767057,12443128.84128338,184197199.79409567,-13172.944710956925,196343.6939786884,0.913552233160423,-0.0003451055229589,3.664793806059378e-07,0.9672780699007124,8.518862799999998e-05,3.3675375651244934e-08,9.9625589e-05,1.2364405077446757e-07,8.8112718e-05,3.1868329625051146e-07,8.8947663e-05,2.897079914379808e-08,3.1304352e-07,3.8734804997463384e-08,3.759035000000012e-06,4.442227063402716e-08,3.015303809836744,0.0207285230369052,6.549740284774226,0.1207368579044967,87.30259477261625,0.0143859979310058,0.9890080463617316,1.2657593820302802,0.0037039516436792,169.0128475140178,0.9658347681946036,85.66827110807186,0.0012901772163433,0.9394410200017538,-0.0001262020466417,9.389320818762808e-07,0.5463962591080613
Bicamada,1,1,MgCl2,8.9210874974995e-05,1.0153452918155961e-07,-7.007805413082618e-08,6.180033920092238e-08,8.8830469e-05,3.982640283312416e-08,8.918905500000003e-05,4.273923841155806e-08,9.365701900000003e-05,2.017507611766399e-07,9.0211757e-05,3.056924662784464e-08,6.318092999999999e-09,2.9950307775620535e-08,1.381288000000007e-06,5.020578853100777e-08,-2.0975807617562965,0.0197551600854347,5.959422081782485,0.1401517716661713,94.1657655019909,0.0118118832437797,0.9804213367309272,8139.973313623789,135791.70831088902,5899775.209465321,98428911.0039316,-8045.355359124685,135791.70908988247,0.9777475560297936,-0.0003992387725627,4.4688852330497494e-07,0.9637755994622288,8.992802999999997e-05,3.4411187105065013e-08,0.000102,1.7707042969429495e-19,9.2424154e-05,2.881910513965526e-07,9.1826562e-05,3.5361503293150665e-08,-5.9723822e-08,3.1721050844789064e-08,1.8985320000000304e-06,4.934131851837057e-08,2.7988746593013776,0.01874950865202,7.547920944423249,0.1495503750899994,91.53870039961016,0.0161490199112734,0.9892606462572572,1.99148459946854,0.0027610996180843,255.5210304323105,0.9139668611276828,89.14236734159368,0.0017625462042835,0.982172566155628,-0.0002814493796239,1.066563720550001e-06,0.8227875991994784
Bicamada,1,3,KCl,8.506668794000001e-05,4.4722371472760107e-07,2.2173151999999927e-10,6.956819803600686e-08,8.542037399999999e-05,3.5061411116710004e-08,8.7046494e-05,4.4358925900777776e-08,9.0484743e-05,4.032550994135479e-07,8.8174829e-05,2.858037150481889e-08,3.0636776e-07,2.7815540260477075e-08,2.754455000000006e-06,4.5234281080264994e-08,-3.631448533348887,0.0092497755562236,7.131803945429179,0.0517958932958509,91.5360415023734,0.0073267522655544,0.99843836220055,7.696742802566417,0.3447994336538812,4498.665862344445,225.7845857865468,84.16754325251343,0.3462197030033523,0.9797295150418942,-0.0003567498009969,3.826727991178036e-07,0.9666356390366184,8.797633899999999e-05,3.3438884082560455e-08,0.000102,1.7707042969429495e-19,8.9719295e-05,3.06832745007913e-07,8.9311124e-05,3.562152657531093e-08,3.2484527000000005e-07,3.5313584886734805e-08,1.3347850000000188e-06,4.8857467435822935e-08,3.109880075491516,0.0217678323881522,7.26509128696195,0.14681476048817,88.77411451172937,0.0177292132197083,0.9882975467505796,1.460268709113024,0.0032187709712834,291.474978710145,1.830993901754814,86.88350485878085,0.002534014340339,0.953955301914018,-0.0001841161912918,1.1641021197149296e-06,0.6251725191499348
Bicamada,2,2,MgCl2,8.73433731e-05,1.0954436146062433e-07,-3.259921472800001e-07,6.634270145317026e-08,8.704816899999999e-05,2.8077355968499144e-08,8.733594399999999e-05,5.8933942338824744e-08,9.112048200000002e-05,2.494167573853984e-07,8.8624841e-05,3.53801236643554e-08,5.3405723e-08,4.43936555623783e-08,1.5766720000000116e-06,4.516736729860282e-08,-2.381578416897644,0.0162824857763825,6.808996057031078,0.1284563906434084,91.79281645989217,0.0120106767749968,0.9889788705267574,16550.93574700121,216502.2801912452,17353927.441466298,227256420.8968605,-16458.230668634187,216502.2802521951,0.8140330351047705,-0.0004416281652599,4.203259073533602e-07,0.9735450380984348,8.849096500000001e-05,3.151138763217205e-08,0.000101,2.1793283654682456e-19,9.117877e-05,3.556095471159341e-07,9.0348725e-05,2.5863161176864853e-08,2.5212776e-07,3.4365611030173355e-08,1.857759999999978e-06,4.0766047840887096e-08,-25429.41207746093,2782884.7604512884,-227414.0496980968,24886662.365361635,25521.901022425154,2782884.7510212394,0.8659365569581616,2.243479263774048,0.0043298779465982,218.53994180909783,0.9665709116619212,87.35103571642162,0.0021595562984269,0.968786035877528,-0.0003321405535148,8.895917395976374e-07,0.9028613458156244
Bicamada,2,1,KCl,9.198361222222222e-05,3.662990088855303e-08,8.028082233333333e-08,8.589824978379407e-08,9.196782100000002e-05,4.311380827109193e-08,9.3442792e-05,4.158542061926071e-08,9.5913649e-05,3.362304883738552e-07,9.4642287e-05,3.3417371805452216e-08,1.6646384999999998e-06,3.2125570682350024e-08,2.6744659999999897e-06,5.4548338215020884e-08,-2.944124011492048,0.0100493544498321,9.46461241398172,0.1027177422224031,97.05348403840136,0.0111853688526189,0.9976193660850692,12049.920204127522,219704.55144132825,16982858.673478547,309972845.05831873,-11952.322840407656,219704.5523404592,0.7775155081138272,-0.0003514085240371,3.375654596051922e-07,0.9730644813757552,9.398843099999995e-05,2.9738247640492924e-08,0.000106,1.3620802284176537e-19,9.580910700000002e-05,3.044302133478044e-07,9.583700200000002e-05,3.48071598927287e-08,1.4239545999999997e-06,3.41135909531256e-08,1.8485710000000487e-06,4.578101956624889e-08,2.99674156701452,0.0204529982508566,7.258365518621154,0.142934290962454,94.90194579682152,0.0166354777214084,0.9888683689917078,1.4799982397972775,0.0033237006979852,260.5971389925295,1.5331099215911237,92.95222673314552,0.0021899598353959,0.9541189246395768,-6.453522542436275e-05,8.8700616768797e-07,0.2608716542337477
Bicamada,2,3,MgCl2,8.842286518e-05,9.92629281824268e-08,-3.1431914752e-07,8.153261405687336e-08,8.8404649e-05,4.018695324494146e-08,8.847427e-05,5.8750333762215816e-08,9.360336999999998e-05,1.879485769452844e-07,8.984602e-05,3.7923215884604246e-08,-1.6331667000000003e-08,3.257659517508893e-08,1.4413709999999967e-06,5.5255420676540073e-08,-2.1097003280730062,0.0233424301208508,5.721847490953849,0.1533613108721016,94.10805171778026,0.0130982749311023,0.9737318600829116,2.700521448084344,0.0237884949285222,1136.0311663343095,16.111735659624543,91.84051407651356,0.025315635612677,0.9755723781864152,-0.0004093916265268,4.192120742732898e-07,0.9695047705300952,8.9581726e-05,3.4648951242746265e-08,0.000102,1.7707042969429495e-19,9.2079397e-05,2.878465533469826e-07,9.145809800000002e-05,2.518336784788026e-08,-6.389613200000002e-08,3.861961460989146e-08,1.876372000000025e-06,4.2834003296258187e-08,2.881354117401241,0.0212286246332175,6.807613709578008,0.1383810793916938,91.27602505926572,0.0156532688638628,0.9872250151683988,2.0658007850294884,0.0040873629666076,227.8824379987884,1.0654748989174951,88.6555924123387,0.0021747347447425,0.9664658455163728,-0.0002472433686313,1.0607086275493571e-06,0.7836728421800077
Enode,1,2,KCl,1.221617384e-05,7.955633310857213e-08,2.615212334e-08,4.110180826004516e-08,1.2127872e-05,2.7658151592160922e-08,1.5876892999999998e-05,4.2398232893898375e-08,1.5720245999999995e-05,2.805241502486502e-07,1.2440927e-05,3.0011458602919346e-08,8.118145e-08,3.182042780529229e-08,3.130550000000007e-07,4.0812510299780576e-08,-2.3978205666314967,0.0072934177446277,10.367612652123269,0.0986399039336234,16.721759680118637,0.0085733424122678,0.9984052088453106,2.4320038750922603,0.0029887604939721,481.294725613211,1.7504265040717406,14.16776132833553,0.0036426407424147,0.9922108515098708,-0.0001988669165846,2.3909175033631004e-07,0.9584413028385624,1.242328e-05,1.93995053566014e-08,2.9335496e-05,1.940855678833594e-07,1.3156894000000005e-05,1.6293948050448273e-07,1.3280274e-05,2.544315756085837e-08,1.8560893000000002e-07,4.056795367477497e-08,8.569940000000007e-07,3.199523518818811e-08,1.6215226729202104,0.0145995395869624,6.340779839407038,0.1493974438530759,12.737000494190198,0.009627286115421,0.9815400030697532,0.5870536130041694,0.0021904929814252,137.24753195739447,0.91290820830664,11.931614403516326,0.0006005428570472,0.9124566866123672,-0.0001263610067317,7.687556217120598e-07,0.6430388161381145
Enode,1,1,MgCl2,1.090443634e-05,6.784402399417886e-08,-1.3943192854e-07,7.29605405611459e-08,1.0692724999999997e-05,3.0897233948309395e-08,1.4991748e-05,3.123869809364431e-08,1.5676141000000003e-05,2.4833274805503545e-07,1.100421e-05,3.694176279475362e-08,1.55210462e-07,3.455773344212735e-08,3.1148500000000266e-07,4.815945290428874e-08,-2.8095257140705754,0.0167536223154585,4.88331311849042,0.0632014205881356,16.187177999147732,0.0074275690241753,0.9928620223324164,3.665225553767842,0.0035721204907156,467.90305661181895,1.3730968479175512,12.614652092376028,0.0043393019604138,0.994676657628882,-0.000144997848034,4.2711642451381254e-07,0.7934665669149225,1.0973104e-05,2.6386826832778426e-08,2.9805541000000003e-05,1.8071293553505522e-07,1.2752533999999998e-05,1.8999651310995002e-07,1.1652822999999998e-05,3.3741946603686875e-08,-1.1801708000000005e-08,4.522703750487097e-08,6.797189999999965e-07,4.28343739409028e-08,2.5284811252509,0.029911483312129,4.85566801971131,0.1242220097443654,12.269472701299016,0.0131544104992707,0.9725661606170248,1.0175814244710897,0.002166650127288,246.4075461504305,1.3158855819875166,10.861050801498964,0.0013045810287412,0.9596959623014648,-0.0002048877790234,1.0157412949616608e-06,0.7306681860462315
Enode,1,3,KCl,1.036635356e-05,4.667760382738432e-08,6.111479281599999e-07,2.7807542624024257e-07,1.0363340999999998e-05,2.4628513060182173e-08,1.5400529000000002e-05,3.006357672424468e-08,1.2787939999999996e-05,1.906990600793604e-07,1.0861746999999997e-05,3.1436283016587544e-08,1.5534154000000002e-06,2.75125651521723e-08,4.984059999999982e-07,3.9934991491855284e-08,-1.5182904618693551,0.0322969259806623,16.500895696570872,0.7928469702607223,13.661941027940664,0.0375652134033575,0.9817882835145614,1.4877710166711071,0.0024430611012378,411.3416502506846,2.145507317835178,12.009404612932013,0.0028397813259318,0.9797031247322092,-0.0001514479636874,4.054009719647114e-07,0.8230799619448276,1.0824557e-05,4.409559462867655e-08,2.840375900000001e-05,1.252685552254947e-07,1.1739854000000002e-05,1.639559299126913e-07,1.135003e-05,3.3582259927202256e-08,1.3999944999999997e-06,3.032359258769059e-08,5.254729999999998e-07,5.54273366442475e-08,1.7367950761688664,0.0190335727603173,5.130870199908864,0.1260705920839374,11.390566795615255,0.0090602908278296,0.9756703146467924,0.6787824737971974,0.0031292285956171,100.04345195861517,0.7533575688376155,10.52150710359117,0.000639390593635,0.8826672005883739,-7.099959344911219e-05,9.786717909298065e-07,0.2597619955607804
Enode,2,2,MgCl2,1.046666198e-05,3.9507622491445416e-08,-3.86340675e-07,5.249909365877381e-08,1.0354399e-05,2.4619428539593774e-08,1.3049242000000002e-05,2.006629003975544e-08,1.4230251000000004e-05,2.125661905208007e-07,1.0556697e-05,2.380541681418273e-08,-2.8502928e-07,2.9253901874285134e-08,2.022979999999993e-07,3.4246373987812765e-08,-2.2361858168954982,0.0119255925350636,6.281598647127394,0.0870458150775606,14.791544753770207,0.0077482460623377,0.9934725179479538,2.8354594717273747,0.0028904701337692,552.3560986865562,1.505508449052703,12.172097607231796,0.0035034226602902,0.9965141253734416,-0.0002411794596155,2.277408603860877e-07,0.9739486847232464,1.0493995e-05,2.2763861910732588e-08,2.6771189999999995e-05,2.3776912641204606e-07,1.1723399e-05,2.1975333715534105e-07,1.1459119000000002e-05,2.2767168879504632e-08,-2.8705584e-07,3.2797237732824926e-08,9.65124000000001e-07,3.219530071110978e-08,2.425841983183984,0.022157821162639,5.646444169297517,0.1237232850162761,11.162852658271913,0.0121821888434718,0.982072446082914,0.8968625543550739,0.0018354586968086,201.5882458283507,0.8940481839724519,9.976115169766508,0.000811709852612,0.9665714066000526,-0.0001408716207138,6.420804829831338e-07,0.7624409920934115
Enode,2,1,KCl,1.212114204e-05,4.027735465119252e-08,1.8863645480000007e-08,9.194139604015097e-08,1.2140265999999998e-05,2.0104294832375403e-08,1.5810968e-05,4.8397574611573634e-08,1.5976673999999998e-05,3.308040326296529e-07,1.2760646999999998e-05,2.7595514402734373e-08,1.6283988700000006e-07,3.3684396588672314e-08,6.203809999999997e-07,3.414227710417974e-08,-2.840200233983026,0.0070603941732478,9.094648198798478,0.0717708418877678,17.040223159927333,0.007601165590931,0.9986643268201888,2.536095768356955,0.0024809224291944,476.5543906560691,1.388241701713431,14.480073770618793,0.0030208649179583,0.9949072927879894,-0.0002232647177409,2.9488759925683457e-07,0.9502706871440426,1.2723451e-05,2.804518898585852e-08,3.0170554e-05,2.468916019534715e-07,1.343596e-05,1.864353507251241e-07,1.3630975e-05,2.085042147673692e-08,4.816052600000001e-08,3.629738818393239e-08,9.07524e-07,3.494671230616826e-08,1.8435256584326416,0.0160958514222622,6.307701780790793,0.1435498786223691,12.955120515490531,0.0105267138644632,0.9826617700706854,0.6929781222001823,0.0017842926617304,169.2600249982966,0.8517283587703895,11.999242768571216,0.0006226414819494,0.9524331259543124,-0.0001110204524828,6.361234402450586e-07,0.6700656585593417
Enode,2,3,MgCl2,1.0051322876e-05,4.590796790135661e-08,-1.0062451940000001e-07,6.689249032717174e-08,9.985569600000001e-06,4.625967255492504e-08,1.5032284000000003e-05,4.02398709759563e-08,1.3622278e-05,1.475492402521609e-07,1.0211469e-05,2.8603509338272704e-08,1.5747542600000004e-07,3.0323874738404215e-08,2.2589939999999934e-07,5.438858383294732e-08,-1.5815774070688324,0.008962044854425777,5.186297705441103,0.06637356345001783,13.921215926503812,0.004333813402084944,0.9933386715597872,3.0344546978530795,0.001947835983631588,314.80896167618414,0.6057388081288546,10.846868728579189,0.0017200319613578463,0.9959021953659172,-0.00011208410387576726,4.938444901123072e-07,0.6319711144164385,1.0080812999999999e-05,2.956775357573089e-08,2.8926490999999997e-05,1.1324893835879409e-07,1.2244821e-05,2.805944668147801e-07,1.0467410999999997e-05,2.9404307713687166e-08,2.1898763e-07,3.163770061740686e-08,3.865979999999985e-07,4.169970459890992e-08,3.0133068448395552,0.030843380074080523,4.962968141419469,0.11141135941775673,11.655070447700144,0.01399156308912009,0.979081757734227,0.9274069386556797,0.0030223633985622723,208.95329463307266,1.5119565209629078,10.276142956585245,0.0014087900808122797,0.9178455594589965,-0.00024306284127017513,1.2688877367677238e-06,0.7098563450093033

File: dados_gerados/data_long_pulses_means.csv
Type,Electrolyte,IDSmed (100s - 600s) [A],IDSmed (100s - 600s) [A],IGSmed (100s - 600s) [A],IGSmed (100s - 600s) [A],IDSmed_pos (90s - 100s) [A],IDSmed_pos (90s - 100s) [A],IDSmed_pos (130s - 140s) [A],IDSmed_pos (130s - 140s) [A],IDSmed_pos (150s - 160s) [A],IDSmed_pos (150s - 160s) [A],IDSmed_pos (7150s - 7160s) [A],IDSmed_pos (7150s - 7160s) [A],IGSmed_pos (7150s - 7160s) [A],IGSmed_pos (7150s - 7160s) [A],delIDSmed_pos (f-b) [A],delIDSmed_pos (f-b) [A],a trans pos [muA],a trans pos [muA],Tau trans pos [s],Tau trans pos [s],c trans pos [muA],c trans pos [muA],r2 trans pos,r2 trans pos,a long pos [muA],a long pos [muA],Tau long pos [s],Tau long pos [s],c long pos [muA],c long pos [muA],r2 long pos,r2 long pos,Slope pos [muA/s],Slope pos [muA/s],r2 linear pos,r2 linear pos,IDSmed_neg (90s - 100s) [A],IDSmed_neg (90s - 100s) [A],IDSmed_neg (130s - 140s) [A],IDSmed_neg (130s - 140s) [A],IDSmed_neg (150s - 160s) [A],IDSmed_neg (150s - 160s) [A],IDSmed_neg (2990s - 3000s) [A],IDSmed_neg (2990s - 3000s) [A],IGSmed_neg (2990s - 3000s) [A],IGSmed_neg (2990s - 3000s) [A],delIDSmed_neg (f-b) [A],delIDSmed_neg (f-b) [A],a trans neg [muA],a trans neg [muA],Tau trans neg [s],Tau trans neg [s],c trans neg [muA],c trans neg [muA],r2 trans neg,r2 trans neg,a long neg [muA],a long neg [muA],Tau long neg [s],Tau long neg [s],c long neg [muA],c long neg [muA],r2 long neg,r2 long neg,Slope neg [muA/s],Slope neg [muA/s],r2 linear neg,r2 linear neg
,,mean,std,mean,std,mean,std,mean,std,mean,std,mean,std,mean,std,mean,std,mean,std,mean,std,mean,std,mean,std,mean,std,mean,std,mean,std,mean,std,mean,std,mean,std,mean,std,mean,std,mean,std,mean,std,mean,std,mean,std,mean,std,mean,std,mean,std,mean,std,mean,std,mean,std,mean,std,mean,std,mean,std,mean,std
Bicamada,KCl,8.751351482074074e-05,3.877006329833969e-06,-7.334376502222225e-09,9.162722162232883e-08,8.759657933333333e-05,3.7856180384373703e-06,8.943425933333333e-05,3.492609638622865e-06,9.197382299999999e-05,3.4457034197092577e-06,9.012695499999999e-05,3.922310797765516e-06,7.275740499999998e-07,8.129004131589403e-07,2.5303756666666653e-06,3.21342866141965e-07,-3.2112618019300463,0.3683364404154866,9.41369978084827,2.256870260869715,93.17402760484448,3.3732306426400887,0.9977945081324496,0.0005765907370646761,8440.60948371313,7328.310774811774,9810162.06020809,8790083.201525444,-8347.033336037355,7327.0963306018775,0.8902657521053815,0.10309859989069295,-0.00035108794933096663,5.828754486442326e-06,0.9689927301043619,0.0035408400367503193,8.905113266666665e-05,4.497279097313416e-06,0.000102541863,3.2215664718125848e-06,9.121370666666668e-05,4.059993914026525e-06,9.136526300000001e-05,3.8769012416775745e-06,6.872811299999998e-07,6.380052283305726e-07,2.31413033333336e-06,1.2774216748064475e-06,3.040641817447593,0.060676119663055514,7.024399030119111,0.4110802870355474,90.32621836038903,4.030422281230662,0.988724654034673,0.00037642119496439575,1.4020087769801937,0.1184070809260089,240.36165507223077,63.68947716374243,88.50133423333274,3.90218288921506,0.9491717488517829,0.00842745549164577,-0.00012495115445262093,5.980029596832129e-05,0.47748014416391465,0.19167903698348607
Bicamada,MgCl2,8.832570441833167e-05,9.375345185556845e-07,-2.3679644964360873e-07,1.4450028471465615e-07,8.8094429e-05,9.307661676275129e-07,8.833308966666668e-05,9.345876146570613e-07,9.279362366666668e-05,1.4492314623110803e-06,8.956087266666666e-05,8.309978032728716e-07,1.4464049666666665e-08,3.557517882617646e-08,1.4664436666666717e-06,1.000760002414869e-07,-2.1962865022423155,0.16058188316059951,6.163421876589137,0.5715635908556556,93.35554455988778,1.3536698475288904,0.9810440224468654,0.007642554219258819,8231.203194024361,8274.494814692178,7751612.894032651,8823367.811659718,-8137.248504560786,8275.41825534102,0.9224509897736598,0.0938990017018369,-0.0004167528547831334,2.213268881972407e-05,0.9689418026969197,0.004908989957470073,8.933357366666665e-05,7.49982425767638e-07,0.00010166666666666667,5.773502691896242e-07,9.189410699999999e-05,6.430354694252865e-07,9.121112833333333e-05,7.692503245578406e-07,4.283593533333332e-08,1.8126404206822455e-07,1.8775546666666777e-06,2.041171284665685e-08,-8474.577282894743,14683.317649120545,-75799.89805448092,131301.7068971193,8568.23858262801,14682.302360637821,0.9474740727946059,0.07062089503161424,2.100254882757359,0.12948220475143554,233.98113674673223,19.230076020471326,88.382998490118,0.9262547342168606,0.9724748158498429,0.008478242245478423,-0.0002869444339233333,4.2714514121093386e-05,0.8364405957317035,0.060755889306766536
Enode,KCl,1.1567889813333333e-05,1.0416452307808734e-06,2.1872123232666666e-07,3.3987102580152303e-07,1.1543826333333332e-05,1.0223490692861876e-06,1.569613e-05,2.5811139030852396e-07,1.4828286666666663e-05,1.7716375814283615e-06,1.2021106999999998e-05,1.0166818218105423e-06,5.991455790000001e-07,8.274298722773127e-07,4.772806666666662e-07,1.5474827091225653e-07,-2.252103754161293,0.6728940507091454,11.987718849164205,3.9600105513537205,15.80797462266221,1.8653283596321808,0.9929526063933536,0.009669455234793133,2.151956886706774,0.5775516713049441,456.39692217332157,39.09093040455221,13.552413237295445,1.3453778192560568,0.988940423010023,0.008112549444937977,-0.00019119319933763332,3.6518159769969544e-05,0.9105973173091443,0.07590227504943409,1.1990429333333334e-05,1.02076901428988e-06,2.930326966666667e-05,8.838382461889309e-07,1.2777569333333336e-05,9.094554925147977e-07,1.2753759666666667e-05,1.2282469339104144e-06,5.445879853333332e-07,7.439847074645871e-07,7.633303333333335e-07,2.0753410199370478e-07,1.7339478025072392,0.11102887741297914,5.926450606702232,0.6891913212204428,12.360895935098661,0.8473771681612445,0.9799573625957437,0.0037548202871176737,0.652938069667183,0.05749739412121808,135.5170029714354,34.64072088984035,11.484121425226236,0.8343339547823196,0.9158523377183512,0.03500669822143475,-0.00010279368422120406,2.858288486461564e-05,0.5242888234194122,0.2294851728228387
Enode,MgCl2,1.0474140398666666e-05,4.266058962014407e-07,-2.0879904098e-07,1.5497508705888363e-07,1.0344231199999998e-05,3.5368733092226937e-07,1.4357758000000003e-05,1.1333893344813162e-06,1.4509556666666668e-05,1.055034145071303e-06,1.0590792e-05,3.9746877240734166e-07,9.21886933333336e-09,2.548288887764671e-07,2.465608000000004e-07,5.74510254888476e-08,-2.209096312678302,0.614422201825554,5.450403157019639,0.7356047662053463,14.966646226473918,1.1430841714294002,0.9932244039467192,0.00032088789272083904,3.1783799077827655,0.4332017858529385,445.02270565818645,120.41508800925722,11.87787280939567,0.919886231593613,0.9956976594560802,0.0009356538525992736,-0.00016608713717506667,6.708182545036333e-05,0.7997954553515357,0.17107660789795093,1.0515970666666668e-05,4.4655123403069114e-07,2.8501073999999996e-05,1.5612675029337594e-06,1.2240251333333333e-05,5.145827177882413e-07,1.1193117666666666e-05,6.358993115559538e-07,-2.6623305999999985e-08,2.533471101233749e-07,6.771469999999987e-07,2.892715757847644e-07,2.65587665109148,0.3137689530899259,5.155026776809432,0.42894827107646455,11.695798602423691,0.5544331040330437,0.9779067881447219,0.00486084159296928,0.9472836391606144,0.06276602439014303,218.98302887061791,24.03412359535994,10.371102975950238,0.4500453555318394,0.9480376427868379,0.02637213217265991,-0.00019627408033576666,5.16372757173303e-05,0.7343218410496487,0.026482034918092142
Standard,KCl,8.026948803333334e-06,9.627888743019012e-07,-3.1109577344666667e-07,8.263521588857799e-08,7.946133866666666e-06,1.0085723618821914e-06,1.157192566666667e-05,1.2004613716673e-06,1.1709092166666666e-05,2.191954963691678e-06,8.100073600000001e-06,9.595056862050014e-07,-1.7495961300000003e-07,8.288347841253303e-08,1.5393973333333327e-07,1.4376618876065275e-07,-1.594398787287503,0.2122520922076507,11.023340745463841,3.310206762969579,12.377589537723269,2.1165977933283666,0.9935123917077582,0.0034925402783209736,2.4991437321757424,0.785919561336586,445.6073130347084,67.25096507301802,9.588093421847539,1.3385395770036643,0.991306835898622,0.0026468370447688366,-0.00017826061497723335,3.299952389622349e-05,0.9257125200695032,0.028946896177948843,8.1107625e-06,9.395304727252015e-07,2.212711066666667e-05,1.9119041407958544e-06,9.2104684e-06,1.0211741794522174e-06,8.8003472e-06,1.0632003146603985e-06,-1.5167390733333334e-07,1.285700765261943e-07,6.895846999999996e-07,1.23692395822096e-07,0.9008822556306096,0.12525199587287428,9.000097152755755,0.39571956465036984,8.874416865292021,0.9617008939007832,0.9821556705496709,0.0012536126322079478,0.7754082852825612,0.07561649854821001,421.60174987688174,72.25264341381133,8.024030852902328,0.9108482606542416,0.967246013996737,0.005343576889147503,-0.00015522278005296666,3.9236443107134645e-05,0.7756707650265607,0.09426755830973269
Standard,MgCl2,1.0506589284666666e-05,2.834642958754357e-06,-3.110790454e-07,8.872763742609645e-08,1.0366878133333332e-05,2.7838958421825793e-06,1.3424947433333332e-05,3.472584626645254e-06,1.6848407333333335e-05,3.985676111884447e-06,1.0726771499999999e-05,3.0904075570381066e-06,-7.4903107e-08,6.3905597270458e-08,3.5989336666666814e-07,3.8340676038980114e-07,-1.724475855135184,0.5440902052846013,2.9948281873911475,0.6962518916750884,16.984985991386107,4.104333870555054,0.9819146635447139,0.014206752464512232,3.7607218042998656,0.585784671804034,357.1438439821968,29.348224490050235,12.960234178250031,3.601995999306627,0.9941885008142594,0.0020437511682055488,-0.000261753152445,7.692212706210092e-05,0.9647982327280061,0.02219706774801728,1.0671097666666665e-05,3.0620626336968224e-06,2.5033152666666668e-05,5.492207086705431e-06,1.1759320666666667e-05,3.2660236357617406e-06,1.1727772766666666e-05,3.4007236964415637e-06,-1.824299846666667e-07,7.560517183514148e-08,1.0566751000000013e-06,3.428402118638233e-07,1.7182576326796128,0.5060289543997907,5.326150846447327,0.3049232786217713,11.393684851514946,3.151516956450185,0.9823092598086296,0.004108027843090023,0.9171278438547613,0.12980518338784752,346.85986627978554,68.74081481966556,10.186638188946942,2.9391599682890357,0.9660770074995365,0.007656772579434762,-0.00016021997509470002,4.296305138603479e-05,0.7565005523051211,0.11176744360476892
